Repository: dhofmann34/MQP-AutoOD

# STAND: A Self-Tuning Anomaly Detection System

## About STAND:
STAND is a self-tuning anomaly detection system to address the challenges of method selection and hyper-parameter tuning while remaining unsupervised. STAND frees users from the tedious manual tuning process often required for anomaly detection by intelligently identifying high likelihood inliers and outliers. STAND features a responsive visual interface allowing for seamless user interaction providing the user with insightful knowledge of how STAND operates.

STAND outperforms the best unsupervised anomaly detection methods, yielding results similar to supervised methods that have access to ground truth labels. 

This work has been accepted for publication at VLDB 2022 (48th International Conference on Very Large Databases) one of the most prestigious conferences in database systems. https://dl.acm.org/doi/abs/10.14778/3554821.3554880

Current hosted version: https://autood.wpi.edu/

This work was supported in part by NSF under grants IIS1910880, CSSI-2103832, CNS-1852498, NRT-HDR-1815866 and by
the U.S. Dept. of Education under grant P200A180088.

### STAND Architecture:

### Input Interface:
Users can upload data, provide their own anomaly detection methods, specify the column of labels, and customize the expected percentage range of anomalies in their dataset.

### Data Analytics Display:
Users can filter the chart based on metrics provided and interact with points by hovering over them to view summery statistics. Clicking on a point will provide that respective point's anomaly score for each unsupervised detector and attribute values from the input dataset. In addition, by moving the slider through each iteration, the user can watch the reliable object set change, and at any time select a point to view the contribution of each detector to its status.

## Instructions:
To run STAND, download the code and fill out the "database_temp.ini" file with the information required to connect to a local PostgreSQL database. Once completed rename the file "database.ini". Now running the command "python app.py" in a terminal at the root of the project directory will lunch STAND on a local webserver.

Python version: 3.9.12 <br>
Please see requirements.txt for libraries and their versions.

File: datasets/adhesive_clean.csv (part 1 of 4)
id,Valid test,Lap Shear joint substrate aluminum thickness (m),Average thickness of the adhesive layer (m),Spacer shim thickness (m),Fillet,Mixing to Applied Pressure Time (s),Temperature at sample preparation (°C),Humidity at sample preparation (%),Actual experimental test temperature (°C),Test humidity (%),Extension shift (in),Max load (N),Max strength (Pa),Extension at Max Load (m),Area under the curve to max load - Riemann Sums (N.mm),Extension at complete failure (m),Total under the curve - Riemann Sums (N.mm),Adhesive underfilled,Adhesive fill quality,Mode-of-failure,Test frame,Load cell
0,1,0.00114,0.000125,0.000127,0,2100,23.1,49,25.1,49,0,3970,12300000,0.00118,2490,0.00118,2500,0,4,1,1,1
1,1,0.00114,0.000112,0.000127,0,2100,23.1,49,25.1,49,0,3430,10600000,0.00127,2080,0.00127,2090,0,4,1,1,1
2,0,0.00114,2.80E-05,0.000127,0,2100,23.1,49,25.1,49,0,929,2880000,0.000709,370,0.000789,375,0,4,1,1,1
3,1,0.00114,6.93E-05,0.000127,0,2100,23.1,49,23.1,49,0,3900,12100000,0.00101,2050,0.00102,2060,0,4,1,1,1
4,1,0.00114,8.17E-05,0.000127,0,2100,23.1,49,25.1,49,0,3030,9380000,0.00112,1710,0.00113,1710,0,4,1,1,1
5,1,0.00114,2.73E-05,0.000127,0,2100,23.1,49,25.1,49,0,5320,16500000,0.00166,4360,0.00167,4380,0,4,1,1,1
6,1,0.00114,5.37E-05,0.000127,0,2100,23.1,49,25.1,49,-0.00118,4300,13300000,0.0016,3230,0.0016,3240,0,4,1,1,1
7,1,0.00114,7.50E-05,0.000127,0,2100,23.1,49,25.1,49,0,5200,16100000,0.00188,4430,0.00189,4470,0,4,1,1,1
8,1,0.00114,0.000102,0.000127,0,2100,23.1,49,25.1,49,-0.00295,5270,16300000,0.00176,4490,0.00178,4530,0,4,1,1,1
9,1,0.00114,7.73E-05,0.000127,0,2100,23.1,49,25.1,49,-0.00295,4090,12700000,0.00155,2980,0.00155,2980,0,4,1,1,1
10,1,0.00114,9.57E-05,0.000127,0,2100,23.1,49,25,48,-0.00492,4250,13200000,0.00167,3230,0.00168,3260,0,4,1,1,1
11,1,0.00114,0.00011,0.000127,0,2100,23.1,49,25,48,-0.00394,4450,13800000,0.00177,3510,0.00178,3540,0,4,1,1,1
12,1,0.00114,0.00018,0.000127,0,2100,23.1,49,25,48,-0.00295,5600,17400000,0.00222,5270,0.00223,5330,0,4,1,1,1
13,1,0.00114,0.000137,0.000127,0,2100,23.1,49,25,48,-0.00394,5190,16100000,0.00206,4630,0.00207,4650,0,4,1,1,1
14,1,0.00114,0.000137,0.000127,0,2100,23.1,49,25,48,-0.000984,4020,12400000,0.00165,2850,0.00166,2860,0,4,1,1,1
15,1,0.00114,0.00018,0.000127,0,2100,23.1,49,25,48,-0.00394,4600,14300000,0.0016,3630,0.00161,3660,0,4,1,1,1
16,1,0.00114,0.000211,0.000127,0,2100,23.1,49,25,49,-0.00295,4970,15400000,0.00163,4070,0.00164,4090,0,4,1,1,1
17,1,0.00114,0.000141,0.000127,0,2100,23.1,49,25,48,-0.00394,4800,14900000,0.0018,4020,0.00181,4060,0,4,1,1,1
18,1,0.00114,0.000129,0.000127,0,2100,23.1,49,25.3,48,-0.00591,4310,13400000,0.00149,3170,0.0015,3190,0,4,1,1,1
19,1,0.00114,0.000109,0.000127,0,2100,23.1,49,25.3,48,-0.00591,5050,15700000,0.00198,4330,0.002,4400,0,4,1,1,1
20,1,0.00152,4.57E-05,0.000127,0,2100,22.8,49,25.3,49,-0.00394,4920,15300000,0.00134,3320,0.00135,3340,0,4,1,1,1
21,1,0.00152,7.27E-05,0.000127,0,2100,22.8,49,25.3,48,-0.00295,4360,13500000,0.00201,3350,0.00201,3360,0,4,1,1,1
22,1,0.00152,9.13E-05,0.000127,0,2100,22.8,49,25.3,48,-0.00689,3230,10000000,0.000966,1660,0.000971,1660,0,4,1,1,1
23,1,0.00152,7.00E-05,0.000127,0,2100,22.8,49,25.3,47,-0.00886,3530,10900000,0.00111,1970,0.00112,2000,0,4,1,1,1
24,1,0.00152,0.0001,0.000127,0,2100,22.8,49,25.3,47,-0.0108,4450,13800000,0.00171,3140,0.00172,3170,0,4,1,1,1
25,1,0.00152,0.000114,0.000127,0,2100,22.8,49,25.3,47,-0.00591,3380,10500000,0.00108,1830,0.0011,1870,0,4,1,1,1
26,1,0.00152,5.47E-05,0.000127,0,2100,22.8,49,25.3,47,-0.00984,3950,12300000,0.00113,2350,0.00114,2380,0,4,1,1,1
27,1,0.00152,0.000106,0.000127,0,2100,22.8,49,25,47,-0.00886,3980,12300000,0.00128,2490,0.00128,2490,0,4,1,1,1
28,1,0.00152,9.20E-05,0.000127,0,2100,22.8,49,25.3,47,-0.00591,3630,11300000,0.00109,1990,0.0011,2020,0,4,1,1,1
29,1,0.00152,6.40E-05,0.000127,0,2100,22.8,49,25.3,47,-0.00906,3960,12300000,0.00112,2330,0.00113,2360,0,4,1,1,1
30,1,0.00152,4.23E-05,0.000127,0,2100,23.1,49,25.3,47,-0.00827,5820,18100000,0.00174,4730,0.00174,4750,0,4,1,1,1
31,1,0.00152,7.13E-05,0.000127,0,2100,23.1,49,25.3,47,-0.00827,5590,17300000,0.00149,4210,0.0015,4240,0,4,1,1,1
32,1,0.00152,0.000122,0.000127,0,2100,23.1,49,25.3,47,-0.00886,5460,16900000,0.00156,4080,0.00157,4120,0,4,1,1,1
33,1,0.00152,0.000127,0.000127,0,2100,23.1,49,25.3,47,-0.00492,6350,19700000,0.00185,5400,0.00186,5450,0,4,1,1,1
34,1,0.00152,8.47E-05,0.000127,0,2100,23.1,49,25.3,47,-0.00984,5690,17700000,0.00168,4580,0.00169,4620,0,4,1,1,1
35,1,0.00152,9.40E-05,0.000127,0,2100,23.1,49,25.3,47,-0.00492,4170,12900000,0.00142,2680,0.00142,2700,0,4,1,1,1
36,1,0.00152,6.73E-05,0.000127,0,2100,23.1,49,25.3,47,-0.011,3550,11000000,0.00131,2200,0.00131,2210,0,4,1,1,1
37,1,0.00152,0.000119,0.000127,0,2100,23.1,49,25.3,47,-0.00866,3570,11100000,0.00169,2410,0.00169,2420,0,4,1,1,1
38,1,0.00152,0.000104,0.000127,0,2100,23.1,49,25.3,47,-0.00728,3950,12300000,0.00142,2540,0.00143,2570,0,4,1,1,1
39,1,0.00152,0.000109,0.000127,0,2100,23.1,49,25.3,47,-0.00689,4130,12800000,0.00145,2640,0.00146,2690,0,4,1,1,1
40,1,0.00229,5.23E-05,0.000127,0,2100,23.1,49,25.3,47,-0.00295,6430,19900000,0.00179,5230,0.0018,5270,0,4,1,1,1
41,1,0.00229,6.40E-05,0.000127,0,2100,23.1,49,25.3,47,-0.00827,6090,18900000,0.00136,4130,0.00136,4140,0,4,1,1,1
42,1,0.00229,5.40E-05,0.000127,0,2100,23.1,49,25.3,47,-0.00827,5970,18500000,0.0014,4120,0.00141,4170,0,4,1,1,1
43,1,0.00229,5.40E-05,0.000127,0,2100,23.1,49,25.3,47,-0.00787,5790,18000000,0.00127,3830,0.00128,3850,0,4,1,1,1
44,1,0.00229,0.000127,0.000127,0,2100,23.1,49,25.3,47,-0.00787,7500,23200000,0.00151,5790,0.00151,5810,0,4,1,1,1
45,1,0.00229,6.30E-05,0.000127,0,2100,23.1,49,25.3,48,-0.00689,6060,18800000,0.00156,4460,0.00157,4530,0,4,1,1,1
46,1,0.00229,2.80E-05,0.000127,0,2100,23.1,49,25.3,48,-0.00433,6300,19500000,0.00155,4820,0.00156,4880,0,4,1,1,1
47,1,0.00229,1.27E-05,0.000127,0,2100,23.1,49,25.3,48,-0.00492,5090,15800000,0.0012,3000,0.00121,3030,0,4,1,1,1
48,1,0.00229,6.63E-05,0.000127,0,2100,23.1,49,25.3,47,-0.00827,5600,17300000,0.00123,3510,0.00123,3520,0,4,1,1,1
49,1,0.00229,3.63E-05,0.000127,0,2100,23.1,49,25.3,47,-0.00827,6830,21200000,0.00164,5580,0.00165,5610,0,4,1,1,1
50,1,0.00229,0.000131,0.000127,0,2100,23.1,49,25.3,47,-0.00728,5480,17000000,0.00156,3940,0.00157,3950,0,4,1,1,1
51,1,0.00229,0.000121,0.000127,0,2100,23.1,49,25.3,48,-0.00886,5360,16600000,0.00131,3650,0.00132,3690,0,4,1,1,1
52,1,0.00229,8.40E-05,0.000127,0,2100,23.1,49,25.3,47,-0.00689,5940,18400000,0.00192,4960,0.00193,5010,0,4,1,1,1
53,1,0.00229,0.000158,0.000127,0,2100,23.1,49,25.3,47,-0.00787,4990,15500000,0.00134,3280,0.00135,3350,0,4,1,1,1
54,1,0.00229,0.000155,0.000127,0,2100,23.1,49,25.3,47,-0.00846,4920,15300000,0.00176,3740,0.00177,3770,0,4,1,1,1
55,1,0.00229,2.97E-05,0.000127,0,2100,22.8,49,25.3,47,-0.00984,3730,11600000,0.00125,2260,0.00126,2260,0,4,1,1,1
56,1,0.00229,3.73E-05,0.000127,0,2100,22.8,49,25.3,47,-0.00709,4250,13200000,0.00138,2740,0.00141,2850,0,4,1,1,1
57,1,0.00229,9.60E-05,0.000127,0,2100,22.8,49,25.3,47,-0.00728,4000,12400000,0.00113,2200,0.00114,2200,0,4,1,1,1
58,1,0.00229,8.87E-05,0.000127,0,2100,22.8,49,25.6,49,-0.00787,4420,13700000,0.00131,2550,0.00132,2580,0,4,1,1,1
59,1,0.00229,7.27E-05,0.000127,0,2100,22.8,49,25.5,49,-0.00787,4990,15500000,0.00114,2950,0.00115,2960,0,4,1,1,1
60,1,0.00114,0.000385,0.000381,0,2100,22.8,49,24.9,49,-0.0118,4000,12400000,0.00125,2760,0.00126,2780,0,4,1,1,1
61,1,0.00114,0.000372,0.000381,0,2100,22.8,49,25,48,-0.0112,3460,10700000,0.00118,2090,0.00119,2130,0,4,1,1,1
62,1,0.00114,0.000383,0.000381,0,2100,22.8,49,25,48,-0.0118,3780,11700000,0.00123,2450,0.00124,2480,0,4,1,1,1
63,1,0.00114,0.0004,0.000381,0,2100,22.8,49,25,48,-0.0118,3310,10200000,0.0013,2060,0.00131,2070,0,4,1,1,1
64,1,0.00114,0.0004,0.000381,0,2100,22.8,49,25,48,-0.0118,3970,12300000,0.00142,2790,0.00143,2820,0,4,1,1,1
65,1,0.00114,0.000359,0.000381,0,2100,23.1,49,25,48,-0.0118,4560,14100000,0.00123,3050,0.00124,3070,0,4,1,1,1
66,1,0.00114,0.000388,0.000381,0,2100,23.1,49,25,48,-0.0118,4550,14100000,0.0016,3530,0.00161,3580,0,4,1,1,1
67,1,0.00114,0.000402,0.000381,0,2100,23.1,49,25,48,-0.0118,4340,13500000,0.00162,3330,0.00162,3350,0,4,1,1,1
68,1,0.00114,0.000364,0.000381,0,2100,23.1,49,25,48,-0.0104,4650,14400000,0.00166,3680,0.00167,3690,0,4,1,1,1
69,1,0.00114,0.000408,0.000381,0,2100,23.1,49,25,48,-0.0128,3640,11300000,0.00149,2410,0.00152,2480,0,4,1,1,1
70,1,0.00114,0.000489,0.000381,0,2100,23.1,49,25,48,-0.0124,4240,13100000,0.00157,3100,0.00158,3120,0,4,1,1,1
71,1,0.00114,0.000448,0.000381,0,2100,23.1,49,25,49,-0.00984,5120,15900000,0.00195,4320,0.00195,4330,0,3,1,1,1
72,1,0.00114,0.000471,0.000381,0,2100,23.1,49,25,48,-0.0112,2370,7340000,0.000979,1180,0.00183,1260,0,4,1,1,1
73,1,0.00114,0.000459,0.000381,0,2100,23.1,49,25,48,-0.0108,4350,13500000,0.0017,3230,0.00171,3240,0,4,1,1,1
74,1,0.00114,0.000515,0.000381,0,2100,23.1,49,25,47,-0.0108,3670,11400000,0.0015,2410,0.0015,2420,0,4,1,1,1
75,1,0.00114,0.000389,0.000381,0,2100,23.1,49,25,47,-0.00984,3190,9900000,0.00088,1430,0.00089,1450,0,4,1,1,1
76,1,0.00114,0.000416,0.000381,0,2100,23.1,49,25.4,46,-0.00787,3780,11700000,0.00112,2260,0.00112,2280,0,4,1,1,1
77,1,0.00114,0.000355,0.000381,0,2100,23.1,49,25.5,46,-0.00886,3960,12300000,0.0011,2270,0.00111,2280,0,4,1,1,1
78,1,0.00114,0.000445,0.000381,0,2100,23.1,49,25.5,46,-0.0104,2830,8770000,0.00084,1320,0.000845,1320,0,4,1,1,1
79,1,0.00114,0.00041,0.000381,0,2100,23.1,49,25.5,46,-0.00846,3490,10800000,0.000996,1820,0.001,1830,0,4,1,1,1
80,1,0.00152,0.000435,0.000381,0,2100,23.1,49,25.5,46,-0.00886,4540,14100000,0.00119,2880,0.00121,2920,0,4,1,1,1
81,1,0.00152,0.000365,0.000381,0,2100,23.1,49,25.6,46,-0.00787,4440,13800000,0.00105,2530,0.00107,2580,0,4,1,1,1
82,1,0.00152,0.000384,0.000381,0,2100,23.1,49,25,46,-0.00846,4230,13100000,0.00113,2480,0.00115,2540,0,4,1,1,1
83,1,0.00152,0.000406,0.000381,0,2100,23.1,49,25,46,-0.00846,4540,14100000,0.00134,3060,0.00136,3130,0,4,1,1,1
84,1,0.00152,0.000413,0.000381,0,2100,23.1,49,25,46,-0.00886,5230,16200000,0.00144,3910,0.00144,3920,0,4,1,1,1
85,1,0.00152,0.000339,0.000381,0,2100,23.1,49,25.4,47,-0.00925,4310,13400000,0.00121,2680,0.00121,2690,0,4,1,1,1
86,1,0.00152,0.000393,0.000381,0,2100,23.1,49,25.5,47,-0.00984,4420,13700000,0.00114,2640,0.00115,2660,0,4,1,1,1
87,1,0.00152,0.000422,0.000381,0,2100,23.1,49,25.5,46,-0.00846,3300,10200000,0.000797,1370,0.000804,1380,0,4,1,1,1
88,1,0.00152,0.00038,0.000381,0,2100,23.1,49,25.5,46,-0.00886,3700,11500000,0.000903,1780,0.000914,1800,0,4,1,1,1
89,1,0.00152,0.000298,0.000381,0,2100,23.1,49,25.5,46,-0.00886,3510,10900000,0.000785,1470,0.000791,1480,0,4,1,1,1
90,1,0.00152,0.000389,0.000381,0,2100,23.1,49,25.4,48,-0.00846,2650,8230000,0.000812,1130,0.000832,1180,0,4,1,1,1
91,1,0.00152,0.000477,0.000381,0,2100,23.1,49,25.5,47,-0.00886,4010,12400000,0.00138,2680,0.0014,2750,0,4,1,1,1
92,1,0.00152,0.000537,0.000381,0,2100,23.1,49,25.4,48,-0.0108,4380,13600000,0.00126,2920,0.00127,2970,0,4,1,1,1
93,1,0.00152,0.000579,0.000381,0,2100,23.1,49,25.5,48,-0.00787,3460,10700000,0.00105,1750,0.00105,1750,0,4,1,1,1
94,1,0.00152,0.000474,0.000381,0,2100,23.1,49,25.4,48,-0.00984,4200,13000000,0.00134,2670,0.00136,2720,0,4,1,1,1
95,1,0.00152,0.000377,0.000381,0,2100,23.1,49,25.3,47,-0.0108,3870,12000000,0.0012,2270,0.0012,2280,0,4,1,1,1
96,1,0.00152,0.000394,0.000381,0,2100,23.1,49,25.3,48,-0.00886,3660,11300000,0.000882,1770,0.000895,1800,0,4,1,1,1
97,1,0.00152,0.000374,0.000381,0,2100,23.1,49,25,47,-0.0118,3480,10800000,0.000762,1440,0.000804,1580,0,4,1,1,1
98,1,0.00152,0.000379,0.000381,0,2100,23.1,49,25,49,-0.0118,3730,11600000,0.00102,2010,0.00103,2020,0,4,1,1,1
99,1,0.00152,0.000371,0.000381,0,2100,23.1,49,25.2,48,-0.063,2950,9130000,0.000868,1360,0.000873,1370,0,4,1,1,1
100,1,0.00229,0.000355,0.000381,0,2100,23.1,49,25,49,-0.00886,6620,20500000,0.00176,5480,0.00178,5610,0,4,1,1,1
101,1,0.00229,0.000333,0.000381,0,2100,23.1,49,25,48,-0.00886,6480,20100000,0.00168,5210,0.00169,5260,0,4,1,1,1
102,1,0.00229,0.000359,0.000381,0,2100,23.1,49,25,48,-0.00886,4160,12900000,0.00106,2270,0.00107,2310,0,4,1,1,1
103,1,0.00229,0.000365,0.000381,0,2100,23.1,49,25,48,-0.00984,5670,17600000,0.00144,4120,0.00146,4160,0,4,1,1,1
104,1,0.00229,0.000358,0.000381,0,2100,23.1,49,25.3,48,-0.0108,5860,18200000,0.00154,4370,0.00155,4390,0,4,1,1,1
105,1,0.00229,0.000345,0.000381,0,2100,23.1,49,25,48,-0.00945,7210,22400000,0.00179,6560,0.00181,6710,0,4,1,1,1
106,1,0.00229,0.000337,0.000381,0,2100,23.1,49,25,48,-0.0108,6740,20900000,0.00205,6240,0.00206,6290,0,3,1,1,1
107,1,0.00229,0.000371,0.000381,0,2100,23.1,49,25,48,-0.00886,5610,17400000,0.00139,4010,0.00142,4170,0,4,1,1,1
108,1,0.00229,0.000329,0.000381,0,2100,23.1,49,25.3,49,-0.0118,6390,19800000,0.00142,4870,0.00143,4920,0,4,1,1,1
109,1,0.00229,0.000336,0.000381,0,2100,23.1,49,25.4,48,-0.00984,5570,17300000,0.00142,4040,0.00143,4090,0,4,1,1,1
110,1,0.00229,0.000421,0.000381,0,2100,23.1,49,25.5,48,-0.00984,6180,19200000,0.0013,4280,0.0013,4300,0,4,1,1,1
111,1,0.00229,0.000346,0.000381,0,2100,23.1,49,25.6,49,-0.00984,5710,17700000,0.00152,4310,0.00153,4330,0,4,1,1,1
112,1,0.00229,0.000411,0.000381,0,2100,23.1,49,25.5,48,-0.00886,5960,18500000,0.00147,4340,0.00148,4370,0,4,1,1,1
113,1,0.00229,0.000316,0.000381,0,2100,23.1,49,25.5,48,-0.0104,2690,8350000,0.000484,690,0.000494,708,0,2,1,1,1
114,1,0.00229,0.000415,0.000381,0,2100,23.1,49,25.4,49,-0.00925,3020,9360000,0.000952,1440,0.000968,1480,0,3,1,1,1
115,1,0.00229,0.000448,0.000381,0,2100,23.1,49,25.7,48,-0.0108,4760,14800000,0.00132,3140,0.00133,3150,0,4,1,1,1
116,1,0.00229,0.000449,0.000381,0,2100,23.1,49,25.7,49,-0.00925,4010,12400000,0.0011,2160,0.0011,2170,0,4,1,1,1
117,1,0.00229,0.000447,0.000381,0,2100,23.1,49,25.7,49,-0.00886,3540,11000000,0.000977,1740,0.000982,1750,0,4,1,1,1
118,1,0.00229,0.000441,0.000381,0,2100,23.1,49,25.6,49,-0.00925,3530,10900000,0.0011,1920,0.0011,1920,0,4,1,1,1
119,1,0.00229,0.000445,0.000381,0,2100,23.1,49,25.6,48,-0.00984,4850,15000000,0.00135,3180,0.00135,3190,0,4,1,1,1
120,1,0.00114,0.000637,0.000762,0,2100,23.1,49,24.6,47,-0.00689,4010,12400000,0.00116,2420,0.00118,2490,0,4,1,1,1
121,1,0.00114,0.000641,0.000762,0,2100,23.1,49,24.7,46,-0.00787,3780,11700000,0.000932,1940,0.000954,2010,0,4,1,1,1
122,1,0.00114,0.000646,0.000762,0,2100,23.1,49,24.7,45,-0.00689,4280,13300000,0.00103,2340,0.00106,2440,0,4,1,1,1
123,1,0.00114,0.000715,0.000762,0,2100,23.1,49,24.8,46,-0.00886,3420,10600000,0.000789,1460,0.000815,1540,0,4,1,1,1
124,1,0.00114,0.000722,0.000762,0,2100,23.1,49,24.9,45,-0.00689,3400,10500000,0.000826,1440,0.000833,1450,0,4,1,1,1
125,1,0.00114,0.000705,0.000762,0,2100,23.1,49,24.9,45,-0.00787,2530,7850000,0.000594,714,0.000603,730,0,2,1,1,1
126,1,0.00114,0.000661,0.000762,0,2100,23.1,49,24.9,45,-0.00866,2580,8010000,0.000576,743,0.000581,749,0,3,1,1,1
127,1,0.00114,0.000628,0.000762,0,2100,23.1,49,25,44,-0.00551,3890,12100000,0.00105,2100,0.00107,2140,0,4,1,1,1
128,1,0.00114,0.000596,0.000762,0,2100,23.1,49,25,44,-0.00886,3140,9730000,0.000709,1140,0.00072,1170,0,4,1,1,1
129,1,0.00114,0.000595,0.000762,0,2100,23.1,49,25,44,-0.00787,2410,7480000,0.000536,598,0.000555,634,0,4,1,1,1
130,1,0.00114,0.000794,0.000762,0,2100,23.1,49,25.1,47,-0.0065,1170,3630000,0.000462,274,0.000464,274,0,1,1,1,1
131,1,0.00114,0.000819,0.000762,0,2100,23.1,49,25.2,46,-0.00492,992,3080000,0.000415,217,0.000448,247,0,1,1,1,1
132,1,0.00114,0.000769,0.000762,0,2100,23.1,49,25.1,46,-0.00787,1140,3540000,0.000571,382,0.00064,454,0,1,1,1,1
133,1,0.00114,0.000762,0.000762,0,2100,23.1,49,25.1,46,-0.00945,1460,4530000,0.000556,429,0.000563,436,0,1,1,1,1
134,1,0.00114,0.000764,0.000762,0,2100,23.1,49,25.1,46,-0.00453,1290,4010000,0.000513,330,0.000517,332,0,0,1,1,1
135,1,0.00114,0.000797,0.000762,0,2100,23.1,49,25.1,46,-0.00551,2460,7630000,0.000882,1070,0.000886,1070,0,3,1,1,1
136,1,0.00114,0.000763,0.000762,0,2100,23.1,49,25.2,46,-0.00886,2700,8380000,0.00081,1140,0.000814,1140,0,2,1,1,1
137,1,0.00114,0.000794,0.000762,0,2100,23.1,49,25.2,46,-0.00492,2430,7530000,0.000879,1030,0.000884,1030,0,2,1,1,1
138,1,0.00114,0.000756,0.000762,0,2100,23.1,49,25.2,46,-0.00689,1390,4320000,0.000514,365,0.000522,371,0,0,1,1,1
139,1,0.00114,0.000777,0.000762,0,2100,23.1,49,25.1,46,-0.00591,1540,4770000,0.000982,631,0.000986,632,0,1,1,1,1
140,1,0.00152,0.000632,0.000762,0,2100,23.1,49,25.1,44,-0.00787,2830,8780000,0.000515,722,0.000519,725,0,4,1,1,1
141,1,0.00152,0.000616,0.000762,0,2100,23.1,49,25.1,44,-0.00689,3330,10300000,0.000661,1070,0.000665,1070,0,4,1,1,1
142,1,0.00152,0.000602,0.000762,0,2100,23.1,49,25.1,44,-0.00886,3090,9570000,0.000556,843,0.00056,846,0,4,1,1,1
143,1,0.00152,0.000612,0.000762,0,2100,23.1,49,25.2,43,-0.00846,3250,10100000,0.000591,903,0.000596,906,0,4,1,1,1
144,1,0.00152,0.000651,0.000762,0,2100,23.1,49,25.2,44,-0.00925,2910,9030000,0.000569,805,0.000573,807,0,4,1,1,1
145,1,0.00152,0.000712,0.000762,0,2100,23.1,49,25.2,44,-0.0104,4320,13400000,0.000817,1860,0.000863,2040,0,4,1,1,1
146,1,0.00152,0.000731,0.000762,0,2100,23.1,49,25.2,43,-0.00886,3500,10900000,0.000662,1230,0.000665,1230,0,4,1,1,1
147,1,0.00152,0.00073,0.000762,0,2100,23.1,49,25.3,44,-0.0104,4310,13400000,0.000854,1990,0.000861,2000,0,4,1,1,1
148,1,0.00152,0.000728,0.000762,0,2100,23.1,49,25.2,43,-0.00689,4220,13100000,0.000847,1840,0.000851,1850,0,4,1,1,1
149,1,0.00152,0.000715,0.000762,0,2100,23.1,49,25.2,43,-0.00925,4780,14800000,0.00105,2640,0.00105,2650,0,4,1,1,1
150,1,0.00152,0.000765,0.000762,0,2100,23.1,49,25.2,43,-0.00925,2310,7170000,0.000464,499,0.000484,537,0,1,1,1,1
151,0,0.00152,0.000762,0.000762,0,2100,23.1,49,25.2,43,0,0.31,961,9.12E-06,0.00195,5.81E-05,0.00582,0,1,1,1,1
152,0,0.00152,0.000762,0.000762,0,2100,23.1,49,25.2,43,0,0.33,1020,1.31E-05,0.00277,2.39E-05,0.00393,0,1,1,1,1
153,0,0.00152,0.000762,0.000762,0,2100,23.1,49,25.2,43,0,0.17,527,4.84E-06,0.00069,3.13E-05,0.00217,0,1,1,1,1
154,1,0.00152,0.000776,0.000762,0,2100,23.1,49,25.2,43,-0.0108,2880,8920000,0.000544,791,0.000552,805,0,1,1,1,1
155,1,0.00152,0.000905,0.000762,0,2100,23.1,49,25.3,43,-0.00846,1550,4810000,0.000367,247,0.000679,264,0,2,1,1,1
156,1,0.00152,0.000778,0.000762,0,2100,23.1,49,25.3,43,-0.0112,867,2690000,0.000221,108,0.000224,109,0,0,1,1,1
157,1,0.00152,0.000773,0.000762,0,2100,23.1,49,25.3,43,-0.00945,1320,4090000,0.000289,169,0.000292,170,0,2,1,1,1
158,1,0.00152,0.000749,0.000762,0,2100,23.1,49,25.4,43,-0.0118,3120,9680000,0.000587,928,0.000589,931,0,4,1,1,1
159,1,0.00152,0.00076,0.000762,0,2100,23.1,49,25.3,43,-0.00886,2920,9040000,0.000636,928,0.000644,941,0,4,1,1,1
160,1,0.00229,0.000621,0.000762,0,2100,23.1,49,25.3,43,-0.00906,6600,20500000,0.00123,4450,0.00125,4560,0,4,1,1,1
161,1,0.00229,0.000657,0.000762,0,2100,23.1,49,25.4,43,-0.00689,5330,16500000,0.0011,3120,0.00112,3200,0,4,1,1,1
162,1,0.00229,0.00071,0.000762,0,2100,23.1,49,25.4,43,-0.00689,4700,14600000,0.000998,2530,0.00101,2550,0,4,1,1,1
163,1,0.00229,0.000689,0.000762,0,2100,23.1,49,25.4,43,-0.00689,5920,18300000,0.00125,3770,0.00126,3830,0,4,1,1,1
164,1,0.00229,0.000678,0.000762,0,2100,23.1,49,25.5,43,-0.00748,6030,18700000,0.00124,3970,0.00124,3990,0,4,1,1,1
165,1,0.00229,0.000733,0.000762,0,2100,23.1,49,25.4,43,-0.00846,3400,10500000,0.000661,1170,0.000675,1210,0,4,1,1,1
166,1,0.00229,0.000724,0.000762,0,2100,23.1,49,25.5,43,-0.00787,5080,15700000,0.00106,2820,0.00106,2820,0,4,1,1,1
167,1,0.00229,0.000721,0.000762,0,2100,23.1,49,25.5,43,-0.00591,4280,13300000,0.0008,1680,0.000808,1710,0,4,1,1,1
168,1,0.00229,0.000716,0.000762,0,2100,23.1,49,25.6,43,-0.00689,4380,13600000,0.000803,1810,0.000807,1810,0,4,1,1,1
169,1,0.00229,0.000733,0.000762,0,2100,23.1,49,25.6,43,-0.00689,5190,16100000,0.00105,2780,0.00106,2800,0,4,1,1,1
170,1,0.00229,0.000749,0.000762,0,2100,23.1,49,25.6,42,-0.00748,4310,13400000,0.00119,2600,0.00119,2600,0,4,1,1,1
171,1,0.00229,0.000745,0.000762,0,2100,23.1,49,25.6,42,-0.00689,4800,14900000,0.00106,2660,0.00106,2670,0,4,1,1,1
172,1,0.00229,0.000776,0.000762,0,2100,23.1,49,25.6,42,-0.00846,4420,13700000,0.000998,2270,0.00101,2300,0,4,1,1,1
173,1,0.00229,0.000769,0.000762,0,2100,23.1,49,25.6,42,-0.00827,4770,14800000,0.000901,2210,0.000906,2220,0,4,1,1,1
174,1,0.00229,0.000762,0.000762,0,2100,23.1,49,25.6,42,-0.00591,4440,13800000,0.00107,2380,0.00107,2380,0,4,1,1,1
175,1,0.00229,0.000752,0.000762,0,2100,23.1,49,25.6,42,-0.00492,3160,9790000,0.000644,917,0.000646,920,0,4,1,1,1
176,1,0.00229,0.000739,0.000762,0,2100,23.1,49,25.5,43,-0.0065,5590,17300000,0.00118,3420,0.00119,3460,0,4,1,1,1
177,1,0.00229,0.000752,0.000762,0,2100,23.1,49,25.5,42,-0.0065,4980,15500000,0.00101,2590,0.00101,2620,0,4,1,1,1
178,1,0.00229,0.000727,0.000762,0,2100,23.1,49,25.5,42,-0.00591,3660,11300000,0.000989,1770,0.00105,1970,0,4,1,1,1
179,1,0.00229,0.000725,0.000762,0,2100,23.1,49,25.5,42,-0.00669,4060,12600000,0.000994,2050,0.000999,2060,0,4,1,1,1
180,1,0.00114,0.0011,0.001143,0,2100,23.1,49,24.8,48,-0.00276,2850,8840000,0.000967,1440,0.000993,1510,0,3,1,1,1
181,1,0.00114,0.00112,0.001143,0,2100,23.1,49,24.9,48,-0.00256,3160,9800000,0.000917,1440,0.000925,1450,0,3,1,1,1
182,1,0.00114,0.00112,0.001143,0,2100,23.1,49,24.9,48,-0.00256,3350,10400000,0.000987,1670,0.00102,1760,0,3,1,1,1
183,1,0.00114,0.00107,0.001143,0,2100,23.1,49,24.9,48,-0.00197,3210,9940000,0.000954,1580,0.000973,1630,0,4,1,1,1
184,1,0.00114,0.00107,0.001143,0,2100,23.1,49,24.9,48,-0.00354,2580,7980000,0.000858,1130,0.000884,1180,0,4,1,1,1
185,1,0.00114,0.00106,0.001143,0,2100,23.1,49,24.9,48,-0.00197,3180,9840000,0.000978,1530,0.000986,1540,0,3,1,1,1
186,1,0.00114,0.00106,0.001143,0,2100,23.1,49,24.9,48,-0.00157,2800,8690000,0.00078,1060,0.000786,1070,0,3,1,1,1
187,1,0.00114,0.0011,0.001143,0,2100,23.1,49,25,47,-0.00197,3210,9940000,0.000917,1470,0.00092,1480,0,1,1,1,1
188,1,0.00114,0.00111,0.001143,0,2100,23.1,49,25,47,-0.00197,2460,7630000,0.000702,824,0.000704,826,0,1,1,1,1
189,1,0.00114,0.00114,0.001143,0,2100,23.1,49,25,47,-0.00197,2390,7420000,0.000672,748,0.000684,770,0,1,1,1,1
190,1,0.00114,0.00121,0.001143,0,2100,23.1,49,25,47,0,2040,6330000,0.000532,512,0.000539,522,0,4,1,1,1
191,1,0.00114,0.00121,0.001143,0,2100,23.1,49,25,47,-0.000984,2690,8320000,0.000775,1080,0.000782,1090,0,4,1,1,1
192,1,0.00114,0.00122,0.001143,0,2100,23.1,49,25,47,-0.000591,2980,9230000,0.000902,1390,0.000915,1420,0,4,1,1,1
193,1,0.00114,0.00121,0.001143,0,2100,23.1,49,25,47,0,2310,7160000,0.000701,790,0.000708,799,0,4,1,1,1
194,1,0.00114,0.00121,0.001143,0,2100,23.1,49,25,47,-0.00295,2050,6360000,0.000514,497,0.000515,499,0,4,1,1,1
195,1,0.00114,0.00125,0.001143,0,2100,23.1,49,25,47,-0.00236,1360,4210000,0.000393,267,0.000409,284,0,0,1,1,1
196,1,0.00114,0.00122,0.001143,0,2100,23.1,49,25.1,47,-0.00236,1950,6050000,0.000548,511,0.00055,512,0,0,1,1,1
197,1,0.00114,0.00126,0.001143,0,2100,23.1,49,25.1,47,-0.00551,2650,8230000,0.000751,1020,0.000754,1030,0,2,1,1,1
198,1,0.00114,0.00125,0.001143,0,2100,23.1,49,25.1,47,-0.00295,2160,6710000,0.000645,682,0.000647,684,0,2,1,1,1
199,1,0.00114,0.00124,0.001143,0,2100,23.1,49,25.1,47,-0.00236,1820,5650000,0.000577,527,0.000586,539,0,3,1,1,1
200,1,0.00152,0.00113,0.001143,0,2100,23.1,49,25.1,47,-0.000591,4620,14300000,0.00133,3030,0.00134,3060,0,4,1,1,1
201,1,0.00152,0.00114,0.001143,0,2100,23.1,49,25.1,47,-0.000787,4170,12900000,0.00118,2530,0.0012,2610,0,4,1,1,1
202,1,0.00152,0.00113,0.001143,0,2100,23.1,49,25.1,47,-0.00157,3080,9540000,0.000821,1310,0.000844,1370,0,4,1,1,1
203,1,0.00152,0.00113,0.001143,0,2100,23.1,49,25.2,47,-0.000984,3740,11600000,0.00115,2130,0.00115,2130,0,4,1,1,1
204,1,0.00152,0.00114,0.001143,0,2100,23.1,49,24.1,47,0,2150,6680000,0.000785,905,0.000791,912,0,3,1,1,1
205,1,0.00152,0.00116,0.001143,0,2100,23.1,49,25.1,47,-0.00157,2190,6780000,0.000762,860,0.000767,864,0,4,1,1,1
206,1,0.00152,0.00115,0.001143,0,2100,23.1,49,25.1,47,-0.00354,2630,8150000,0.000852,1080,0.000858,1090,0,4,1,1,1
207,1,0.00152,0.00116,0.001143,0,2100,23.1,49,25.1,47,-0.00295,1910,5930000,0.000661,617,0.000718,705,0,4,1,1,1
208,1,0.00152,0.00114,0.001143,0,2100,23.1,49,25.1,47,-0.00394,4190,13000000,0.00132,2670,0.00134,2730,0,3,1,1,1
209,1,0.00152,0.00114,0.001143,0,2100,23.1,49,25.1,47,-0.00295,4290,13300000,0.00127,2640,0.00127,2650,0,3,1,1,1
210,1,0.00152,0.00112,0.001143,0,2100,23.1,49,25.1,47,-0.00217,2710,8400000,0.000876,1170,0.000943,1340,0,2,1,1,1
211,1,0.00152,0.00116,0.001143,0,2100,23.1,49,25.2,47,-0.00492,2130,6610000,0.000705,743,0.000712,753,0,2,1,1,1
212,1,0.00152,0.00118,0.001143,0,2100,23.1,49,25.1,47,-0.00315,3020,9370000,0.000928,1320,0.000944,1360,0,2,1,1,1
213,1,0.00152,0.00115,0.001143,0,2100,23.1,49,25.1,47,-0.00394,2670,8270000,0.001,1210,0.00101,1210,0,2,1,1,1
214,1,0.00152,0.00115,0.001143,0,2100,23.1,49,25.2,47,-0.00531,2520,7800000,0.000919,1110,0.000923,1110,0,2,1,1,1
215,1,0.00152,0.00107,0.001143,0,2100,23.1,49,25.2,47,-0.00118,2690,8350000,0.0008,1040,0.000803,1040,0,2,1,1,1
216,1,0.00152,0.00108,0.001143,0,2100,23.1,49,25.2,47,-0.00157,2730,8470000,0.000802,1070,0.000806,1070,0,2,1,1,1
217,1,0.00152,0.00105,0.001143,0,2100,23.1,49,25.1,47,-0.00689,3270,10100000,0.000856,1420,0.000859,1420,0,2,1,1,1
218,1,0.00152,0.00108,0.001143,0,2100,23.1,49,25.2,47,-0.000787,2850,8830000,0.000825,1130,0.000831,1140,0,4,1,1,1
219,1,0.00152,0.00106,0.001143,0,2100,23.1,49,25.2,47,-0.00394,3060,9480000,0.00116,1570,0.00116,1580,0,4,1,1,1
220,1,0.00229,0.00116,0.001143,0,2100,23.1,49,25.2,47,-0.00256,3210,9940000,0.000824,1350,0.00083,1360,0,2,1,1,1
221,1,0.00229,0.00118,0.001143,0,2100,23.1,49,25.2,47,-0.00197,4850,15000000,0.00118,2850,0.0012,2920,0,3,1,1,1
222,1,0.00229,0.00118,0.001143,0,2100,23.1,49,25.3,47,-0.00394,4550,14100000,0.00116,2650,0.00119,2740,0,3,1,1,1
223,1,0.00229,0.00118,0.001143,0,2100,23.1,49,25.3,47,-0.00394,4630,14300000,0.00108,2570,0.00108,2580,0,3,1,1,1
224,1,0.00229,0.00117,0.001143,0,2100,23.1,49,25.2,47,-0.00492,4150,12900000,0.000986,2120,0.000992,2130,0,3,1,1,1
225,1,0.00229,0.00106,0.001143,0,2100,23.1,49,25.3,47,-0.00394,2390,7410000,0.000617,734,0.00062,735,0,0,1,1,1
226,1,0.00229,0.00109,0.001143,0,2100,23.1,49,25.3,47,-0.00453,1210,3750000,0.000319,174,0.000323,176,0,0,1,1,1
227,1,0.00229,0.00115,0.001143,0,2100,23.1,49,25.3,47,-0.00433,1020,3170000,0.00029,128,0.000293,129,0,0,1,1,1
228,1,0.00229,0.00115,0.001143,0,2100,23.1,49,25.3,47,-0.00591,2790,8650000,0.000805,1200,0.000814,1220,0,3,1,1,1
229,1,0.00229,0.00115,0.001143,0,2100,23.1,49,25.3,47,-0.00433,2700,8370000,0.000899,1230,0.000927,1300,0,2,1,1,1
230,1,0.00229,0.00127,0.001143,0,2100,23.1,49,25.3,47,-0.00394,1370,4240000,0.00101,871,0.00128,1080,0,1,1,1,1
231,1,0.00229,0.00124,0.001143,0,2100,23.1,49,25.3,47,-0.00335,1620,5030000,0.000715,683,0.000997,895,0,1,1,1,1
232,1,0.00229,0.0012,0.001143,0,2100,23.1,49,25.2,47,-0.00315,1410,4370000,0.000595,450,0.00102,733,0,1,1,1,1
233,0,0.00229,0.00114,0.001143,0,2100,23.1,49,25.2,47,0,0.339,1050,9.69E-06,0.00167,1.37E-05,0.00196,0,1,1,1,1
234,1,0.00229,0.00124,0.001143,0,2100,23.1,49,25.2,47,-0.00433,1950,6040000,0.000593,614,0.00113,655,0,1,1,1,1
235,1,0.00229,0.00116,0.001143,0,2100,23.1,49,25.2,47,-0.00472,3710,11500000,0.00115,1880,0.00116,1890,0,3,1,1,1
236,1,0.00229,0.00119,0.001143,0,2100,23.1,49,25.2,47,-0.00492,2180,6750000,0.0007,775,0.000744,854,0,3,1,1,1
237,1,0.00229,0.00118,0.001143,0,2100,23.1,49,25.1,47,-0.00591,2080,6430000,0.000595,617,0.000655,720,0,2,1,1,1
238,1,0.00229,0.00119,0.001143,0,2100,23.1,49,25.2,47,-0.00492,3960,12300000,0.00126,2430,0.00127,2490,0,4,1,1,1
239,1,0.00229,0.00123,0.001143,0,2100,23.1,49,25.2,47,-0.00531,3110,9640000,0.000944,1420,0.000992,1550,0,4,1,1,1
240,1,0.00114,9.53E-05,0.000127,0,2400,23.6,57,25,42,-0.00886,8240,25500000,0.00249,11600,0.00253,11900,0,4,1,2,2
241,1,0.00114,0.000125,0.000127,0,2400,23.6,57,25,41,-0.00945,8350,25900000,0.00231,11200,0.00234,11500,0,4,1,2,2
242,1,0.00114,0.000116,0.000127,0,2400,23.6,57,25,42,-0.00945,8320,25800000,0.00241,11500,0.00245,11800,0,4,1,2,2
243,1,0.00114,0.000112,0.000127,0,2400,23.6,57,25,41,-0.00945,8380,26000000,0.00235,11500,0.00239,11800,0,4,1,2,2
244,1,0.00114,0.000119,0.000127,0,2400,23.6,57,25,41,-0.00945,8500,26300000,0.00242,12200,0.00246,12500,0,4,1,2,2
245,1,0.00114,9.80E-05,0.000127,0,2400,23.4,57,25,42,-0.00886,8190,25400000,0.00228,10700,0.0023,10900,0,4,1,2,2
246,1,0.00114,8.93E-05,0.000127,0,2400,23.4,57,25,41,-0.00984,8400,26000000,0.00242,11900,0.00244,12100,0,4,1,2,2
247,1,0.00114,0.000129,0.000127,0,2400,23.4,57,25,41,-0.00945,8460,26200000,0.00252,12200,0.00256,12500,0,4,1,2,2
248,1,0.00114,0.0001,0.000127,0,2400,23.4,57,25,40,-0.00945,8570,26600000,0.00264,13300,0.00267,13600,0,4,1,2,2
249,1,0.00114,7.00E-05,0.000127,0,2400,23.4,57,25,40,-0.00886,8650,26800000,0.00261,13300,0.00266,13600,0,4,1,2,2
250,1,0.00114,0.000183,0.000127,0,2400,23.4,57,25,40,-0.00945,8600,26600000,0.00284,14700,0.00287,14900,0,4,1,2,2
251,1,0.00114,0.000171,0.000127,0,2400,23.4,57,25,40,-0.00925,8660,26900000,0.00302,15200,0.00306,15500,0,4,1,2,2
252,1,0.00114,0.000163,0.000127,0,2400,23.4,57,25,41,-0.00906,8560,26500000,0.00277,14100,0.0028,14400,0,4,1,2,2
253,1,0.00114,0.000181,0.000127,0,2400,23.4,57,25,40,-0.00984,8660,26800000,0.00289,15000,0.00291,15100,0,4,1,2,2
254,1,0.00114,0.000192,0.000127,0,2400,23.4,57,25,40,-0.00925,8650,26800000,0.00286,14700,0.00288,14800,0,4,1,2,2
255,1,0.00114,0.000194,0.000127,0,2400,23.4,57,25,40,-0.00925,8500,26300000,0.00272,13700,0.00275,14000,0,4,1,2,2
256,1,0.00114,0.000181,0.000127,0,2400,23.4,57,25,41,-0.00984,8420,26100000,0.00256,12700,0.00259,13000,0,4,1,2,2
257,1,0.00114,0.000175,0.000127,0,2400,23.4,57,25,40,-0.00886,8510,26400000,0.00279,13700,0.00283,14000,0,4,1,2,2
258,1,0.00114,0.000171,0.000127,0,2400,23.4,57,25,40,-0.0104,8530,26400000,0.00292,14100,0.00295,14300,0,4,1,2,2
259,1,0.00114,0.000187,0.000127,0,2400,23.4,57,25,40,-0.00984,8520,26400000,0.00299,14100,0.00303,14400,0,4,1,2,2
260,1,0.00152,3.07E-05,0.000127,0,2400,23.5,58,25,40,-0.00984,10700,33200000,0.00259,12500,0.0026,12600,0,4,1,2,2
261,1,0.00152,7.33E-06,0.000127,0,2400,23.5,58,25,40,-0.00984,10800,33500000,0.00254,12900,0.00255,13000,0,4,1,2,2
262,1,0.00152,1.00E-05,0.000127,0,2400,23.5,58,25,40,-0.00984,10600,33000000,0.00247,12300,0.00249,12400,0,4,1,2,2
263,1,0.00152,4.13E-05,0.000127,0,2400,23.5,58,25,40,-0.00984,11200,34700000,0.0026,13700,0.00261,13800,0,4,1,2,2
264,1,0.00152,6.67E-06,0.000127,0,2400,23.5,58,25,40,-0.00925,10700,33300000,0.00248,12500,0.00252,12900,0,4,1,2,2
265,1,0.00152,7.53E-05,0.000127,0,2400,23.4,57,25,40,-0.0108,10100,31400000,0.00242,11100,0.00243,11200,0,4,1,2,2
266,1,0.00152,5.17E-05,0.000127,0,2400,23.4,57,25,40,-0.0104,10900,33600000,0.00238,12800,0.00239,12900,0,4,1,2,2
267,1,0.00152,3.60E-05,0.000127,0,2400,23.4,57,25,40,-0.00886,10500,32500000,0.00244,11800,0.00247,12100,0,4,1,2,2
268,1,0.00152,8.00E-06,0.000127,0,2400,23.4,57,25,40,-0.114,10800,33400000,0.00254,12700,0.00256,12900,0,4,1,2,2
269,1,0.00152,1.40E-05,0.000127,0,2400,23.4,57,25,40,-0.0108,10700,33100000,0.00247,12400,0.00249,12600,0,4,1,2,2
270,1,0.00152,1.97E-05,0.000127,0,2400,23.6,56,25,40,-0.00925,7970,24700000,0.00176,7080,0.00177,7140,0,4,1,2,2
271,1,0.00152,8.00E-06,0.000127,0,2400,23.6,56,25,40,-0.00984,8240,25500000,0.00182,7700,0.00184,7820,0,4,1,2,2
272,1,0.00152,7.67E-06,0.000127,0,2400,23.6,56,25,40,-0.00925,7620,23600000,0.00167,6370,0.00169,6500,0,4,1,2,2
273,1,0.00152,4.00E-06,0.000127,0,2400,23.6,56,25,40,-0.00984,7840,24300000,0.00177,6870,0.00178,6950,0,4,1,2,2
274,1,0.00152,4.03E-05,0.000127,0,2400,23.6,56,25,40,-0.0886,7910,24500000,0.00184,7130,0.00186,7200,0,4,1,2,2
275,1,0.00152,2.07E-05,0.000127,0,2400,23.6,56,25,39,-0.00984,7870,24400000,0.0018,7100,0.00182,7220,0,4,1,2,2
276,1,0.00152,2.57E-05,0.000127,0,2400,23.6,56,25,39,-0.00906,7920,24500000,0.00175,7090,0.00177,7260,0,4,1,2,2
277,1,0.00152,2.43E-05,0.000127,0,2400,23.6,56,25,39,-0.00984,8180,25400000,0.00195,7720,0.00197,7790,0,4,1,2,2
278,1,0.00152,2.43E-05,0.000127,0,2400,23.6,56,25,39,-0.00886,8140,25200000,0.00198,7930,0.002,8030,0,4,1,2,2
279,1,0.00152,7.97E-05,0.000127,0,2400,23.6,56,25,39,-0.00984,8150,25300000,0.00194,7820,0.00197,7990,0,4,1,2,2
280,1,0.00229,1.23E-05,0.000127,0,2400,23.6,56,25,39,-0.00984,11000,34000000,0.00213,11600,0.00215,11700,0,4,1,2,2
281,1,0.00229,8.00E-06,0.000127,0,2400,23.6,56,25,39,-0.00984,10700,33300000,0.00219,11500,0.00222,11700,0,4,1,2,2
282,1,0.00229,5.33E-06,0.000127,0,2400,23.6,56,25,39,-0.00886,10800,33600000,0.00211,11500,0.00212,11500,0,4,1,2,2
283,1,0.00229,2.50E-05,0.000127,0,2400,23.6,56,25,39,-0.00886,10700,33200000,0.00217,11400,0.00218,11500,0,4,1,2,2
284,1,0.00229,6.33E-06,0.000127,0,2400,23.6,56,25,39,-0.00925,10600,32800000,0.00209,11200,0.00211,11300,0,4,1,2,2
285,1,0.00229,0.000107,0.000127,0,2400,23.6,56,25,41,-0.00925,10900,33900000,0.00216,11600,0.00218,11800,0,4,1,2,2
286,1,0.00229,0.000158,0.000127,0,2400,23.6,56,25,41,-0.00906,10400,32300000,0.00201,10500,0.00203,10600,0,4,1,2,2
287,1,0.00229,0.000134,0.000127,0,2400,23.6,56,25,41,-0.00906,9480,29400000,0.00186,8900,0.00187,8980,0,4,1,2,2
288,1,0.00229,0.000138,0.000127,0,2400,23.6,56,25,41,-0.00906,11000,34000000,0.00212,11400,0.00217,11800,0,4,1,2,2
289,1,0.00229,9.67E-05,0.000127,0,2400,23.6,56,25,41,-0.00984,10700,33200000,0.00213,11300,0.00217,11600,0,4,1,2,2
290,1,0.00229,0.000126,0.000127,0,2400,23.6,56,25,41,-0.00886,8440,26200000,0.00187,8280,0.0019,8480,0,4,1,2,2
291,1,0.00229,0.000115,0.000127,0,2400,23.6,56,25,41,-0.00846,8870,27500000,0.00193,8990,0.00194,9070,0,4,1,2,2
292,1,0.00229,0.000124,0.000127,0,2400,23.6,56,25,41,-0.00787,8210,25500000,0.0018,7840,0.00182,8010,0,4,1,2,2
293,1,0.00229,0.000129,0.000127,0,2400,23.6,56,25,41,-0.00925,9020,28000000,0.00193,9090,0.00195,9240,0,4,1,2,2
294,1,0.00229,0.000129,0.000127,0,2400,23.6,56,25,41,-0.00787,8680,26900000,0.00185,8370,0.00188,8640,0,4,1,2,2
295,1,0.00229,6.70E-05,0.000127,0,2400,23.2,56,25,41,-0.00984,8010,24800000,0.00177,7450,0.00178,7510,0,4,1,2,2
296,1,0.00229,8.80E-05,0.000127,0,2400,23.2,56,25,41,-0.00886,8100,25100000,0.00174,7310,0.00176,7420,0,4,1,2,2
297,1,0.00229,4.50E-05,0.000127,0,2400,23.2,56,25,41,-0.00846,8330,25800000,0.00174,7560,0.00176,7630,0,4,1,2,2
298,1,0.00229,5.10E-05,0.000127,0,2400,23.2,56,25,41,-0.00886,8570,26600000,0.00176,8000,0.00177,8080,0,4,1,2,2
299,1,0.00229,7.93E-05,0.000127,0,2400,23.2,56,25,41,-0.00925,8920,27700000,0.00187,8760,0.00188,8820,0,4,1,2,2
300,0,0.00114,0.000447,0.000381,0,2400,24.2,57,25,52,0,0.467,1450,0.00205,-0.0882,0.00252,-0.0928,0,4,1,2,2
301,1,0.00114,0.00045,0.000381,0,2400,24.2,57,25,52,-0.00925,8070,25000000,0.00224,10700,0.00241,12100,0,4,1,2,2
302,1,0.00114,0.000436,0.000381,0,2400,24.2,57,25,52,-0.00886,8160,25300000,0.00268,12100,0.00287,13600,0,4,1,2,2
303,1,0.00114,0.000439,0.000381,0,2400,24.2,57,25,52,-0.00787,8260,25600000,0.00289,13300,0.0031,15000,0,4,1,2,2
304,1,0.00114,0.000452,0.000381,0,2400,24.2,57,25,51,-0.00984,7800,24200000,0.0027,10700,0.00278,11300,0,4,1,2,2
305,1,0.00114,0.000434,0.000381,0,2400,24.2,57,25,51,-0.00846,7680,23800000,0.00224,10100,0.00239,11200,0,4,1,2,2
306,1,0.00114,0.000431,0.000381,0,2400,24.2,57,25,52,-0.0108,7850,24300000,0.00236,10900,0.00253,12100,0,4,1,2,2
307,1,0.00114,0.00042,0.000381,0,2400,24.2,57,25,52,-0.0108,7950,24600000,0.00263,11500,0.0028,12800,0,4,1,2,2
308,1,0.00114,0.000426,0.000381,0,2400,24.2,57,25,52,-0.00925,7980,24700000,0.00245,10200,0.00272,12200,0,4,1,2,2
309,1,0.00114,0.000429,0.000381,0,2400,24.2,57,25.1,52,-0.0108,8010,24800000,0.00258,11100,0.00276,12500,0,4,1,2,2
310,1,0.00114,0.000412,0.000381,0,2400,24.2,57,25,51,-0.00984,8500,26300000,0.00318,16000,0.00324,16500,0,4,1,2,2
311,1,0.00114,0.000463,0.000381,0,2400,24.2,57,25,51,-0.00846,8120,25200000,0.00291,13600,0.00299,14300,0,4,1,2,2
312,1,0.00114,0.000483,0.000381,0,2400,24.2,57,24.8,50,-0.00846,8310,25800000,0.00296,14400,0.00305,15200,0,4,1,2,2
313,1,0.00114,0.000504,0.000381,0,2400,24.2,57,25,50,-0.00906,8220,25500000,0.00268,13300,0.0028,14200,0,4,1,2,2
314,1,0.00114,0.000518,0.000381,0,2400,24.2,57,25,50,-0.00787,8320,25800000,0.00302,15400,0.00314,16400,0,4,1,2,2
315,1,0.00114,0.000426,0.000381,0,2400,24.2,57,25,50,-0.00984,8000,24800000,0.00273,12200,0.00285,13100,0,4,1,2,2
316,1,0.00114,0.000445,0.000381,0,2400,24.2,57,25.1,48,-0.00984,8130,25200000,0.00308,13800,0.00316,14400,0,4,1,2,2
317,1,0.00114,0.000537,0.000381,0,2400,24.2,57,25,48,-0.00886,7720,23900000,0.0028,13700,0.00293,14600,0,4,1,2,2
318,1,0.00114,0.000516,0.000381,0,2400,24.2,57,25,49,-0.0108,7870,24400000,0.00292,12500,0.00302,13300,0,4,1,2,2
319,1,0.00114,0.000515,0.000381,0,2400,24.2,57,25.2,47,-0.00846,8100,25100000,0.00279,13100,0.00292,14200,0,4,1,2,2
320,1,0.00152,0.000354,0.000381,0,2400,24.2,57,25,48,-0.00984,10200,31600000,0.00275,13200,0.0029,14400,0,4,1,2,2
321,1,0.00152,0.00035,0.000381,0,2400,24.2,57,25,49,-0.00984,9380,29100000,0.00256,11400,0.00277,13000,0,4,1,2,2
322,1,0.00152,0.000354,0.000381,0,2400,24.2,57,25,49,-0.0108,10700,33200000,0.0027,14400,0.0028,15100,0,4,1,2,2
323,1,0.00152,0.000345,0.000381,0,2400,24.2,57,25,48,-0.00984,9890,30700000,0.00239,11900,0.00263,13900,0,4,1,2,2
324,1,0.00152,0.00034,0.000381,0,2400,24.2,57,24.9,49,-0.0108,8730,27100000,0.00254,11800,0.00258,12100,0,4,1,2,2
325,1,0.00152,0.000234,0.000381,0,2400,24.2,57,25,48,-0.00846,8820,27300000,0.0022,9560,0.00243,11400,0,4,1,2,2
326,1,0.00152,0.000532,0.000381,0,2400,24.2,57,25,48,-0.00886,9110,28200000,0.00203,9940,0.00223,11600,0,4,1,2,2
327,1,0.00152,0.000203,0.000381,0,2400,24.2,57,25,47,-0.00925,8320,25800000,0.00188,8400,0.00214,10500,0,4,1,2,2
328,1,0.00152,0.000183,0.000381,0,2400,24.2,57,25,47,-0.00984,8920,27600000,0.00232,10200,0.00252,11700,0,4,1,2,2
329,1,0.00152,0.000244,0.000381,0,2400,24.2,57,25.3,47,-0.00787,8120,25200000,0.00216,8390,0.00246,10700,0,4,1,2,2
330,1,0.00152,0.000454,0.000381,0,2400,24.1,54,25,46,-0.00886,7560,23400000,0.00187,8220,0.00205,9470,0,4,1,2,2
331,1,0.00152,0.000487,0.000381,0,2400,24.1,54,25,47,-0.00984,7580,23500000,0.00218,8230,0.00246,10200,0,4,1,2,2
332,1,0.00152,0.000448,0.000381,0,2400,24.1,54,25.2,47,-0.00886,7430,23000000,0.00197,7420,0.00225,9390,0,4,1,2,2
333,1,0.00152,0.000461,0.000381,0,2400,24.1,54,25.1,48,-0.00984,7520,23300000,0.00207,7780,0.00232,9580,0,4,1,2,2
334,1,0.00152,0.000459,0.000381,0,2400,24.1,54,25.2,49,0,7460,23100000,0.00243,7930,0.00249,8320,0,4,1,2,2
335,1,0.00152,0.000316,0.000381,0,2400,24.1,54,25.4,48,-0.0108,7670,23800000,0.00228,8140,0.00233,8480,0,4,1,2,2
336,1,0.00152,0.000247,0.000381,0,2400,24.1,54,25.4,48,-0.0108,6950,21600000,0.00195,6380,0.00196,6460,0,4,1,2,2
337,1,0.00152,0.000253,0.000381,0,2400,24.1,54,25.4,47,-0.00984,6630,20600000,0.00163,5630,0.00166,5820,0,4,1,2,2
338,1,0.00152,0.000302,0.000381,0,2400,24.1,54,25,48,-0.00925,5560,17200000,0.00131,3950,0.00144,4530,0,4,1,2,2
339,1,0.00152,0.000271,0.000381,0,2400,24.1,54,25,47,-0.00984,8440,26200000,0.0024,10600,0.00242,10800,0,4,1,2,2
340,1,0.00229,0.00029,0.000381,0,2400,24.1,54,25.5,47,-0.00787,10600,32900000,0.00236,11900,0.0024,12200,0,4,1,2,2
341,1,0.00229,0.00031,0.000381,0,2400,24.1,54,25.5,47,-0.00787,8620,26700000,0.0019,8520,0.00201,9330,0,4,1,2,2
342,1,0.00229,0.000294,0.000381,0,2400,24.1,54,25.6,47,-0.00984,9660,30000000,0.00262,11000,0.00274,11800,0,4,1,2,2
343,1,0.00229,0.000312,0.000381,0,2400,24.1,54,25.6,47,-0.00984,9520,29500000,0.00268,11100,0.0028,12100,0,4,1,2,2
344,1,0.00229,0.000295,0.000381,0,2400,24.1,54,24,47,-0.00925,10700,33100000,0.00273,12800,0.00278,13200,0,4,1,2,2
345,1,0.00229,0.000368,0.000381,0,2400,24.1,55,25.7,46,-0.00984,9740,30200000,0.0025,11000,0.0026,11700,0,4,1,2,2
346,1,0.00229,0.000343,0.000381,0,2400,24.1,55,25.8,46,-0.00984,9800,30400000,0.00253,10900,0.00259,11400,0,4,1,2,2
347,1,0.00229,0.000337,0.000381,0,2400,24.1,55,25.8,46,-0.00984,9450,29300000,0.00228,10200,0.00244,11300,0,4,1,2,2
348,1,0.00229,0.000337,0.000381,0,2400,24.1,55,25,45,-0.00984,9610,29800000,0.00211,10300,0.0022,11100,0,4,1,2,2
